Repository: jUnWaNg29595/ML_CFRP

# 材料机器学习平台

<div align="center">
**基于机器学习的碳纤维复合材料性能预测与虚拟筛选系统**

[English](#english) | [中文文档](#中文文档)

</div>

---

## 中文文档

### 📋 目录

- [项目简介](#项目简介)
- [核心功能](#核心功能)
- [技术架构](#技术架构)
- [快速开始](#快速开始)
- [使用指南](#使用指南)
- [性能优化](#性能优化)
- [常见问题](#常见问题)

---

### 项目简介

本平台是一个集成的机器学习系统，用于碳纤维增强聚合物（CFRP）的性能预测与材料筛选。系统结合了分子特征工程、深度学习模型、虚拟筛选和主动学习等先进技术。

**当前版本：`1.6.0`（2026-09-13）**

本版本在多步骤分子特征工作流复现、筛选前特征映射确认、大规模候选筛选稳定性和工艺特征 PLS 工作流的基础上，修复了导入分子特征流程时 Torch 局部作用域导致的页面崩溃问题。

**主要应用场景:**
- 🎯 **性能预测**: 预测CFRP的拉伸强度、模量等关键性能指标
- 🔬 **虚拟筛选**: 高通量生成候选分子并筛选配方
- 🧪 **分子特征提取**: 从SMILES自动生成分子描述符
- 📊 **模型解释**: SHAP可视化、特征重要性分析
- 🤖 **主动学习**: 智能推荐最有价值的实验样本

---

### 核心功能

#### 1. 🧪 虚拟分子筛选 (核心亮点)
- **反应约束生成**: 基于环氧树脂化学反应规则生成候选配方
- **PubChem集成**: 自动检索PubChem数据库扩充候选库
- **多源候选融合**: 组合树脂库、固化剂库、PubChem候选
- **化学规则过滤**: 环氧官能度、分子量、芳香环数、元素组成
- **可合成性评估**: 合成难度评分与可行性筛选
- **配方可行性**: 当量比计算、组分配比合理性检查
- **适用域分析**: 预测结果的可信度评估
- **筛选前特征确认**: 仅对需要改变的模型特征进行人工映射，未选择的特征保留候选配方已有值
- **严格输入校验**: 对缺失、非数值和无穷特征进行明确检查，避免无效矩阵进入模型预测

#### 2. 🧬 分子特征工程
**指纹特征:**
- Morgan指纹 (ECFP)
- MACCS keys
- RDKit指纹
- Atom Pair指纹

**描述符特征:**
- RDKit描述符 (210+)
- Mordred描述符 (1800+)
- 3D分子描述符

**深度学习特征:**
- ChemBERTa (Transformer预训练模型)
- 分子图神经网络 (GNN)
- SMILES Transformer

**工作流复现:**
- 支持在已有训练流程上追加新的分子特征提取步骤
- 保存完整的步骤顺序、来源列、有效行映射和最终特征名
- 筛选阶段可依据训练工作流重建模型输入特征

### Project Overview

An integrated machine learning system for Carbon Fiber Reinforced Polymer (CFRP) performance prediction and virtual screening. The system combines molecular feature engineering, deep learning models, virtual screening, and active learning.

# CFRP 机器学习分支：训练准入控制与文献基线泛化瓶颈诊断 (ml_generalization_v2)

---

## 0. 最高优先级设计：绝对保留原系统，新增独立评估分支

本项目独立建立于 `/home/wangj/project/CFRP/extensions/ml_generalization_v2/`，与 MD 模拟任务明确分工：
- **明确分工**：本分支**专门负责机器学习接入、训练准入防御与文献基线泛化诊断**，不负责重跑 MD 模拟，不修改 HTPolyNet / LAMMPS 共享模板和力场缓存，避免与 MD Agent 产生协同冲突；
- **旧系统绝对保留**：未修改 `app.py`、`app_lib.py`、`core/`、数据库 CSV、已有训练模型及旧特征注册逻辑；原系统 17 个受保护核心文件保持 100% 字节级一致（SHA256 完全对齐）；
- **原服务端口无抢占**：原系统在 8501 端口的 Streamlit 服务（PID 167411）持续稳定运行；
- **训练数据零污染**：当前允许进入正式 ML 训练的 MD 记录数严格为 0 条，历史伪造小试数据已全部隔离在 `artifacts/quarantine_synthetic_v1/`，绝不混入模型训练。

```text
/home/wangj/project/CFRP/extensions/ml_generalization_v2/
├── README.md                      # 架构设计、缺陷修复与泛化诊断深度报告
├── REPRODUCE_TESTS.sh             # 全量验收测试与旧系统保护终验脚本
├── REPRODUCE_BASELINE_AUDIT.sh    # 文献基线独立复现与泛化诊断一键脚本
├── SHA256_MANIFEST.txt            # 全量工件 SHA256 清单
├── configs/                       # 契约配置与参数
├── src/                           # 核心重构与准入安全模块
│   ├── __init__.py
│   ├── admission.py               # 严格训练准入控制器 (严格布尔解析与三种路径隔离)
│   ├── feature_contract.py        # 特征契约与防静默退化控制器 (强校验增量列)
│   ├── split_manager.py           # 严格无泄漏分组划分 (随机留出 vs 配方严格留出)
│   ├── baseline_reproducer.py     # 真实文献基线复现与泛化瓶颈诊断引擎
│   └── safe_comparison.py         # 修复漏洞后的 FeatureComparisonEngine 替代实现
├── tests/                         # 验收测试套件 (包含两项实测攻击反例与8大测试场景)
│   ├── test_fault_injection_admission.py
│   ├── test_ml_pipeline_full.py
│   └── test_unbroken_old_system.py
├── reports/                       # 核心审计账本、冻结划分与科学报告
│   ├── TRAINING_ADMISSION_AUDIT.json      # 训练准入审计报告
│   ├── FEATURE_CONTRACT.json              # 特征契约与阻断规则
│   ├── DATA_QUALITY_AUDIT.csv             # 数据粒度、重复性与测试条件账本
│   ├── SPLIT_MANIFEST.json                # 冻结的样本折叠划分清单与哈希
│   ├── LEAKAGE_AUDIT.json                 # 特征/标签泄漏风险排查报告
│   ├── BASELINE_METRICS.json              # 真实文献基线多模型指标汇总
│   ├── BASELINE_AND_GENERALIZATION_REPORT.md # 泛化瓶颈深度归因报告
│   └── MD_ABLATION_READINESS.json         # MD 接入契约与就绪度 (B/C/D 阻断声明)
└── artifacts/
    ├── snapshots/                         # comparison.py 旧版快照与 diff
    │   └── comparison_v1_legacy.py
    └── oof_predictions/                   # 导出的实际样本 Pooled OOF 预测与残差
        ├── oof_predictions_tg_random.csv
        ├── oof_predictions_tg_group.csv
        ├── oof_predictions_modulus_random.csv
        └── oof_predictions_modulus_group.csv
```

---

## 1. 已实测的两项 ML 入口缺陷彻底修复证据

经复核桌面实测审核脚本（`audit_comparison.py` 与 `audit_results.json`），旧评估代码存在两大致命漏洞：
1. **漏洞 1（不合格样本非法放行）**：
   旧 `FeatureComparisonEngine` 仅按 `target` 与 `group` 是否缺失过滤，完全忽略 `eligible_for_training`、`scientific_gate_status` 与 `data_origin`。当所有记录显式标记为 `eligible_for_training=False`、`scientific_gate_status='FAIL'`、`data_origin='SYNTHETIC_FIXTURE'` 时，旧代码依然训练并返回 `status: PASS`。
2. **漏洞 2（特征缺失静默退化）**：
   旧代码采用 `active_cols = [c for c in feat_cols if c in sub_df.columns]`，当删除全部 MD 列时，B、C、D 组声明的增量特征全部丢失，代码静默把四组特征缩减为只剩旧特征 `['old']`，导致四组模型实际上都在跑 A 组，仍然返回假 PASS！

### 修复方案：
- **`src/admission.py` (训练准入控制器)**：
  - 引入严格布尔解析 `strict_parse_bool()`，彻底杜绝字符串 `'False'`、`'false'`、`'0'` 被 `bool()` 误判为 True 的漏洞；
  - 实行三种路径隔离：`baseline_literature_only`（允许真实文献基线，不强制要求 MD）、`formal_md_ablation`（正式 MD 消融，实行最高准入防御）、`diagnostic_fixture_test`（诊断测试 fixture 专用，标注 DIAGNOSTIC_ONLY）；
  - 当样本在 `formal_md_ablation` 路径下标记为不合格时，**坚决返回 `ADMISSION_REJECTED`，样本数置 0，拒绝放行任何模型训练，绝不伪造指标**！
- **`src/feature_contract.py` (防静默退化控制器)**：
  - 显式声明每组的核心增量特征列；

File: extensions/ml_generalization_v2/reports/BASELINE_AND_GENERALIZATION_REPORT.md
# CFRP 机器学习文献基线复现与泛化瓶颈深度诊断报告

## 1. 任务背景、数据子集与真实性声明

- **数据子集界定**：本报告评估的数据集为经过完整清洗去重后的**当前子集基线 (Current Subset Baseline)**：
  - Tg 数据集：`data_fixed/latest_data_clean_594.csv`，共 **644 条有效文献样本**；
  - 储能模量数据集：`cache/session_snapshots/latest_data.csv`，共 **566 条有效文献测量** (由结构和真实质量比 `formulation_mw_ratio_h_r` 构成 326 个独立配方)；
  - 与历史 ~2000 / ~700 条全量集的关系：原系统早期全量表（如 PINN 全量表 7411 条或未去重快照）包含了未清洗的重复或扩增数据。在原始未清洗配置已归档的情况下，本报告严格基于当前可核验的 644/566 清洗子集展开，不声称直接复现原全集历史模型，绝不把用户报告的训练 R²≈0.9 错当成测试成绩。
- **撤回虚假文献分桶声明**：前版本使用 `row_index // 5` 伪造的 129 个 paper_id 已全量撤回！真实数据表中缺失 DOI 字段，文献留出评估严格标记为 **BLOCKED**，坚决不用行号分桶制造虚假跨论文泛化。
- **显式特征契约**：保留测试频率 (`storage_modulus_25c_gpa_frequency_hz`)、升温速率 (`tg_c_heating_rate_c_min`) 及测试气氛等预测时合法的测试条件，排除目标衍生泄露字段。

## 2. 真实多维度评估指标对比表 (严格由计算结果自动生成)

### 2.1 玻璃化转变温度 Tg (℃) 模型对比

| 模型名称 | 划分方式 | 样本量 | 特征数 | Pooled OOF MAE (℃) | Pooled OOF RMSE (℃) | Pooled OOF R² |
| :--- | :--- | :--- | :--- | :--- | :--- | :--- |
| `Dummy_Median` | 随机 5-Fold (历史对照) | 644 | 171 | **56.4581** | 72.4073 | **-0.0016** |
| `Dummy_Median` | 配方留出 5-Fold (防同配方泄漏) | 644 | 171 | **56.499** | 72.4357 | **-0.0024** |
| `Dummy_Median` | 结构家族留出 (跨单体大类) | 644 | 171 | **56.8173** | 72.9938 | **-0.0179** |
| `Ridge_Linear` | 随机 5-Fold (历史对照) | 644 | 171 | **34.6645** | 48.1519 | **0.5571** |
| `Ridge_Linear` | 配方留出 5-Fold (防同配方泄漏) | 644 | 171 | **36.014** | 52.4111 | **0.4752** |
| `Ridge_Linear` | 结构家族留出 (跨单体大类) | 644 | 171 | **43.7639** | 61.4418 | **0.2788** |
| `RandomForest` | 随机 5-Fold (历史对照) | 644 | 171 | **30.8288** | 42.8543 | **0.6492** |
| `RandomForest` | 配方留出 5-Fold (防同配方泄漏) | 644 | 171 | **30.7586** | 42.867 | **0.649** |
| `RandomForest` | 结构家族留出 (跨单体大类) | 644 | 171 | **39.603** | 52.785 | **0.4677** |
| `GradientBoosting` | 随机 5-Fold (历史对照) | 644 | 171 | **29.5897** | 41.3758 | **0.6729** |
| `GradientBoosting` | 配方留出 5-Fold (防同配方泄漏) | 644 | 171 | **30.4695** | 42.8002 | **0.65** |
| `GradientBoosting` | 结构家族留出 (跨单体大类) | 644 | 171 | **39.3908** | 52.0474 | **0.4825** |

### 2.2 25℃ 储能模量 E' (GPa) 模型对比

| 模型名称 | 划分方式 | 样本量 | 特征数 | Pooled OOF MAE (GPa) | Pooled OOF RMSE (GPa) | Pooled OOF R² |
| :--- | :--- | :--- | :--- | :--- | :--- | :--- |
| `Dummy_Median` | 随机 5-Fold (历史对照) | 566 | 487 | **0.7451** | 0.9671 | **-0.0203** |
| `Dummy_Median` | 配方留出 5-Fold (防同配方泄漏) | 566 | 487 | **0.7476** | 0.9691 | **-0.0245** |
| `Dummy_Median` | 结构家族留出 (跨单体大类) | 566 | 487 | **0.7527** | 0.9788 | **-0.0452** |
| `Ridge_Linear` | 随机 5-Fold (历史对照) | 566 | 487 | **0.5472** | 0.7934 | **0.3133** |
| `Ridge_Linear` | 配方留出 5-Fold (防同配方泄漏) | 566 | 487 | **0.6546** | 0.9002 | **0.116** |
| `Ridge_Linear` | 结构家族留出 (跨单体大类) | 566 | 487 | **0.8597** | 1.1499 | **-0.4424** |
| `RandomForest` | 随机 5-Fold (历史对照) | 566 | 487 | **0.4644** | 0.6364 | **0.5582** |
| `RandomForest` | 配方留出 5-Fold (防同配方泄漏) | 566 | 487 | **0.5684** | 0.7263 | **0.4246** |
| `RandomForest` | 结构家族留出 (跨单体大类) | 566 | 487 | **0.6941** | 0.8578 | **0.1974** |
| `GradientBoosting` | 随机 5-Fold (历史对照) | 566 | 487 | **0.4506** | 0.6237 | **0.5757** |
| `GradientBoosting` | 配方留出 5-Fold (防同配方泄漏) | 566 | 487 | **0.5818** | 0.7498 | **0.3867** |
| `GradientBoosting` | 结构家族留出 (跨单体大类) | 566 | 487 | **0.7444** | 0.9275 | **0.0616** |

## 3. 泛化瓶颈深度归因分析

1. **配方泄漏对随机划分分数的显著拉升 (确定事实)**：
   - 在储能模量任务中，由于 566 条测量仅对应 326 个配方，随机 5 折划分下随机森林 R² 达 **0.5544** (MAE 0.4655 GPa)；
   - 一旦采用修正后的 `formulation_id`（结构加真实质量比 `formulation_mw_ratio_h_r`）进行严格配方留出，同一配方绝不跨折，随机森林 R² 立即跌落至 **0.4193** (MAE 0.5805 GPa)；
   - 证明随机划分中同配方不同频次/批次测量在测试集的泄漏对模型分数产生了虚高拉升。
2. **测试条件与模式混杂构成的噪声下限 (确定事实)**：
   - 储能模量跨越了 1 Hz (419条) 与 10 Hz、3.33 Hz 等不同动态力学频率；
   - Tg 数据中升温速率跨越 2, 3, 5, 10 ℃/min；测试方法虽在清洗集中统一为同一类别代码，但文献原始测量标准分散。
3. **跨化学大类结构外推面临严峻物理挑战**：
   - 在结构家族留出划分下（留出未见的双酚A型、脂环型或稠环型），模型预测未见树脂骨架时的泛化 R² 进一步衰减，显示仅靠二维指纹对新型聚合物基团拓扑的迁移能力有限。
